Repository: ashajain652/particle_formation

# Sphere fragment re-entry sweep (ESA DRAMA / SARA-SESAM)

Models the atmospheric descent of solid AA7075 spheres that break off a
re-entering satellite, using SESAM (the re-entry module of ESA DRAMA's SARA)
through the pyDRAMA package.

- `sphere_reentry.py` — one sphere from a given initial state → `runs/<run_name>.csv` (full history) + `runs/<run_name>.json` (statistics: maximum temperature, final mass, time at melting temperature, final velocity, final radius, and more).
- `sphere_sweep.py` — runs `sphere_reentry.py` over diameters 5–100 mm, initial temperatures 300–750 K and 100 velocities from 7.5 km/s down to the parent satellite's impact velocity.

File: Literature Review/Alumina Nanoparticles/research_notes/Alumina nanoparticles from aluminum vapor/aluminum_combustion_smoke.md (part 2 of 2)
# Alumina "smoke" nanoparticles from burning aluminum particles and droplets: physical picture, measured sizes, smoke-versus-residue split, and models
- No open-access data directly measuring the alumina nanoparticle size distribution produced by laboratory combustion of aluminum in air for powder production were found.
- Goroshin's and Bidabadi's dust-flame papers were not reached; no specific numbers from them are recorded.

## Downloaded papers

All saved in `/Users/ashajain/Documents/University Documents /MIT Graduate Work/Research/Space Sustainability/Particle Wake Evolution/Literature Review/Alumina Nanoparticles/` and confirmed as real PDFs with `file`.

- `Zarko_2013_Formation_of_Al_Oxide_Particles_in_Aluminized_Condensed_Systems.pdf` — Zarko, V. E., and Glotov, O. G. (2013). Formation of Al oxide particles in combustion of aluminized condensed systems (review). Science and Technology of Energetic Materials 74(6), 139-143. URL: https://www.jes.or.jp/mag/stem/Vol.74/documents/Vol.74,No.6,p.139-143.pdf. Most useful single source: spherule size 10-140 nm, mean 17 to 68 nm versus parent size 4 to 340 µm, fractal dimension 1.6, charges, and the 10 % deposited-oxide fraction independent of pressure.
- `Dokhan_2001_Al_Particle_Size_Burning_Rate_and_Residual_Oxide.pdf` — Dokhan, A., Price, E. W., Sigman, R. K., and Seitzman, J. M. (2001). The effects of Al particle size on the burning rate and residual oxide in aluminized propellants. AIAA 2001-3581, 37th Joint Propulsion Conference. URL: https://seitzman.gatech.edu/AIAA-2001-3581.pdf. Gives the "80-90 % of oxide is smoke" statement and measured residue fractions with and without 0.1 µm aluminum.
- `Dokhan_2002_Combustion_Mechanisms_of_Bimodal_and_UltraFine_Aluminum.pdf` — Dokhan, A., Price, E. W., Seitzman, J. M., and Sigman, R. K. (2002). Combustion mechanisms of bimodal and ultra-fine aluminum in AP solid propellant. AIAA 2002-4173, 38th Joint Propulsion Conference. URL: https://seitzman.gatech.edu/jpc20024173.pdf. Measured residue of 13-16 % of total oxide for 30 µm aluminum and the four candidate origins of the oxide cap.
- `Muller_2017_EUCASS_Al_combustion_kinetics.pdf` (saved earlier by another researcher; my identical copy was deleted) — Muller, M., Davidenko, D., and Giovangigli, V. (2017). Computational study of aluminum droplet combustion in different atmospheres. 7th EUCASS, DOI 10.13009/EUCASS2017-174. URL: https://www.eucass.eu/doi/EUCASS2017-174.pdf. Summarizes the Beckstead, Washburn and Glorian condensation treatments and quantifies dissociation-limited flame temperatures in O2/Ar, H2O and CO2 at 1 and 10 atm.
- `Sundaram_2017_Metal_Based_Nanoenergetic_Materials_Review.pdf` — Sundaram, D., Yang, V., and Yetter, R. A. (2017). Metal-based nanoenergetic materials: synthesis, properties, and applications. Progress in Energy and Combustion Science 61, 293-365. DOI 10.1016/j.pecs.2017.02.002. URL: https://www.yang.gatech.edu/publications/Journal/PECS%20(Sundaram,%202017)%20nano%20particles.pdf. Most-cited recent review; adiabatic flame temperatures by oxidizer, standoff ratios, pressure thresholds for vapour-phase burning, nano-aluminum flame temperatures.
- `Lam_2015_Atomistic_nucleation_alumina_nanoparticles.pdf` (saved earlier by another researcher; my identical copy was deleted) — Lam, J., Amans, D., Dujardin, C., Ledoux, G., and Allouche, A.-R. Atomistic mechanisms for the nucleation of aluminium oxide nanoparticles. arXiv:1707.08434; published version reported as J. Phys. Chem. A (2015). URL: https://arxiv.org/pdf/1707.08434. Shows why classical nucleation theory fails for alumina and gives the temperature sequence of AlxOy clusters leading to seeds.
- `Poletaev_2025_Ionization_in_Al_Dust_Flame_and_Al2O3_Nanoparticle_Size.pdf` — Poletaev, N. I. (2025). Effect of ionization in an aluminum particle dust flame on the size distribution of Al2O3 nanoparticles (review). Physics of Aerodisperse Systems 63, 136-148. DOI 10.18524/0367-1631.2025.63.347248. URL: https://fas.onu.edu.ua/article/download/347248/342647/827223. Most recent; sectional coagulation model with charging, log-normal fits and coefficients of variation for alumina nanoparticles in aluminum flames.
- `Huang_2009_Effect_of_Particle_Size_on_Al_Dust_Combustion_in_Air.pdf` — Huang, Y., Risha, G. A., Yang, V., and Yetter, R. A. (2009). Effect of particle size on combustion of aluminum particle dust in air. Combustion and Flame 156, 5-13. DOI 10.1016/j.combustflame.2008.07.018. URL: https://www.yang.gatech.edu/publications/Journal/C&F%20(2009,%20Huang).pdf. Dust-flame model showing the diffusion-to-kinetic transition from micron to nano aluminum (no smoke sizes).

## Useful but not downloadable

Access notes: DTIC (apps.dtic.mil) returned an "Under Maintenance" page during this session; HAL (hal.science / hal.archives-ouvertes.fr) and CORE served bot-check pages, which were not bypassed; ResearchGate returned 403.

- Beckstead, M. W. (2004). A summary of aluminum combustion. RTO-EN-023, NATO RTO. DTIC ADA425147, https://apps.dtic.mil/sti/pdfs/ADA425147.pdf (open access normally; DTIC down at time of research). Retry later; it is the standard single source on burn times, flame structure and SRM oxide sizes.
- Beckstead, M. W. (2005). Correlating aluminum burning times. Combustion, Explosion and Shock Waves 41(5), 533-546. https://www.mathnet.ru/eng/fgv1718
- Beckstead, M. W., Liang, Y., and Puduppakkam, K. V. (2005). Numerical simulation of single aluminum particle combustion (review). Combustion, Explosion and Shock Waves 41(6), 622-638. https://link.springer.com/article/10.1007/s10573-005-0077-0
- Glorian, J., Gallier, S., and Catoire, L. (2016). On the role of heterogeneous reactions in aluminum combustion. Combustion and Flame 168, 378-392. DOI 10.1016/j.combustflame.2016.01.022; HAL hal-01665639 (https://hal.archives-ouvertes.fr/hal-01665639) may hold an open copy but was behind a bot check.
- Glorian, J., Catoire, L., Gallier, S., and Cesco, N. (2015). Gas-surface thermochemistry and kinetics for aluminum particle combustion. Proceedings of the Combustion Institute 35(2), 2439-2446.
- Washburn, E. B., Trivedi, J. N., Catoire, L., and Beckstead, M. W. (2008). The simulation of the combustion of micrometer-sized aluminum particles with steam. Combustion Science and Technology 180(8), 1502-1517.
- Karasev, V. V., Onischuk, A. A., Glotov, O. G., et al. (2004). Formation of charged aggregates of Al2O3 nanoparticles by combustion of aluminum droplets in air. Combustion and Flame 138, 40-54. https://firedoc.nist.gov/article/aXgzXYQBWEcjUZEYPReW
- Karasev, V. V., Onischuk, A. A., Khromova, S. A., et al. (2006). Formation of metal oxide nanoparticles in combustion of titanium and aluminum droplets. Combustion, Explosion and Shock Waves 42(6), 649-662. https://link.springer.com/article/10.1007/s10573-006-0098-3
- Glotov, O. G., and Zhukov, V. A. (2008). Evolution of 100-µm aluminum agglomerates and initially continuous aluminum particles in the flame of a model solid propellant. Combustion, Explosion and Shock Waves 44, 662-670. https://link.springer.com/article/10.1007/s10573-008-0101-2 (title as I recall it; verify).
- Glotov, O. G., and Zarko, V. E. (2016). Formation of nanosized products in combustion of metal particles. Chapter 11 in Energetic Nanomaterials: Synthesis, Characterization, and Application, Elsevier, 285-321.
- Bucher, P., Yetter, R. A., Dryer, F. L., Vicenzi, E. P., Parr, T. P., and Hanson-Parr, D. M. (1999). Condensed-phase species distributions about Al particles reacting in various oxidizers. Combustion and Flame 117, 351-361. https://pure.psu.edu/en/publications/condensed-phase-species-distributions-about-al-particles-reacting/
- Bucher, P., Yetter, R. A., Dryer, F. L., Parr, T. P., and Hanson-Parr, D. M. (1998). PLIF species and ratiometric temperature measurements of aluminum particle combustion in O2, CO2 and N2O oxidizers. Proc. 27th Symposium (International) on Combustion, 2421-2429.
- Finke, J., and Sewerin, F. (2023). Combining a population balance approach with detailed chemistry to model the condensation of oxide smoke during aluminum combustion in spatially homogeneous reactors. Combustion and Flame 248, 112510. https://www.sciencedirect.com/science/article/abs/pii/S0010218022005193
- Finke, J., and Sewerin, F. (2024). Population balance model of oxide smoke near a single burning aluminum particle. Combustion and Flame 265, 113464 (details from search snippet; verify).
- Anonymous in snippet (2025). Numerical investigation of oxidized smoke particles from aluminum combustion products. Fuel. https://www.sciencedirect.com/science/article/abs/pii/S0016236125031916
- Jüngst, N., Wu, Z., Ruan, C., Aldén, M., and Li, Z. (2025). Light extinction and scattering to determine nanoparticle formation rates during droplet jetting in aluminum dust flames. Powder Technology 453, 120633. DOI 10.1016/j.powtec.2025.120633 (possibly open access via publisher; not confirmed).
- Wu, Z., Wang, W., Qiu, Y., Zhou, Y., Ruan, C., Bai, X.-S., Aldén, M., and Li, Z. (2026). Flame structure of micron-sized burning aluminum droplet visualized by high-speed quantitative laser absorption imaging of Al, AlO, and AlH. Proceedings of the Combustion Institute 42, 106218. DOI 10.1016/j.proci.2026.106218.
- Ni, X., Wu, Z., et al. (2026). Generation, ignition and combustion of molten aluminum spray towards energy conversion. Proceedings of the Combustion Institute 42, 106235. DOI 10.1016/j.proci.2026.106235.
- Starik, A. M., Savel'ev, A. M., and Titova, N. S. (2015). Specific features of ignition and combustion of composite fuels containing aluminum nanoparticles (review). Combustion, Explosion and Shock Waves 51(2), 197-222. https://mathnet.ru/eng/fgv215
- Babuk, V. A. (2007), paper on the formation of smoke oxide particles in aluminized propellant combustion (exact title not verified). Fiz. Goreniya Vzryva / Combustion, Explosion and Shock Waves. https://mathnet.ru/eng/fgv1462 ; Babuk, V. A., and Budnyi, N. L. (2019). Smoke oxide particles formation at the burning surface of condensed systems. Acta Astronautica 158, 264-271.
- Dreizin, E. L. (1999). Internal heterogeneous processes in aluminum combustion. Fifth International Microgravity Combustion Workshop, NASA NTRS 19990054079 (no download available). https://ntrs.nasa.gov/citations/19990054079
